Repository: upcbatu/exafs-data-analysis

# Cu Foil EXAFS Analysis

Reproducible command-line workflow for Cu foil EXAFS data measured at 10 K,
50 K and 150 K.

The pipeline uses the standard Atoms, FEFF and IFEFFIT toolchain:

```text
atoms.inp -> atoms -> feff.inp -> feff6l -> FEFF paths
cu.prj.gz -> extracted mu(E) datasets
```

The GitHub Actions workflow runs on Ubuntu 22.04, installs the EXAFS stack,
extracts the three Cu datasets, generates FEFF input from the crystallographic
model, runs FEFF, and uploads the generated files as artifacts.

## Inputs

```text
data/inputs/atoms.inp
data/inputs/cu.prj.gz
```

`atoms.inp` contains fcc Cu crystallographic data. `cu.prj.gz` contains the
three measured Cu foil datasets.

## Run Locally

On Ubuntu 22.04:

```bash
sudo apt-get update
sudo apt-get install -y --no-install-recommends \
  horae ifeffit xvfb gnuplot python3 python3-numpy python3-matplotlib

./scripts/probe_stack.sh
./scripts/extract_cu_project.py data/inputs/cu.prj.gz --out artifacts/cu_project
./scripts/run_feff.sh
```

## Outputs

The workflow writes generated files under `artifacts/`:

```text
artifacts/probe/probe.log
artifacts/cu_project/*.csv
artifacts/cu_project/*.json
artifacts/feff/cu/feff.inp
artifacts/feff/cu/feff*.dat
```

These files are uploaded by CI and are not committed.

# Cu Foil EXAFS CLI Fit Summary

Generated by `scripts/fit_exafs_larch.py`.

## Models

- `full_10k_ss_only`: R-factor = 0.04492432
- `full_10k_ss_ms`: R-factor = 0.02099623
- `first_shell_temperature`: R-factor = 0.00216343

## Output Files

- `chi_data/*_chi.csv`: background-subtracted EXAFS chi(k) arrays.
- `full_10k_ss_only/fit_report.txt` and `fit_plot.png`: 10 K single-scattering model.
- `full_10k_ss_ms/fit_report.txt` and `fit_plot.png`: 10 K single- and multiple-scattering model.
- `first_shell_temperature/temperature_parameters.csv`: R and sigma2 values for 10 K, 50 K and 150 K.
- `first_shell_temperature/R_vs_T.png` and `sigma2_vs_T.png`: temperature trend plots.

File: artifacts/analysis/first_shell_temperature/summary.json
{
  "model": "first_shell_temperature",
  "path": {
    "file": "feff0001.dat",
    "nleg": 2,
    "degeneracy": 12.0,
    "reff": 2.5527,
    "amp_ratio": 100.0
  },
  "statistics": {
    "n_variables": 8.0,
    "n_independent": 8.321,
    "chi_square": 273.198572,
    "reduced_chi_square": 16.1051947,
    "r_factor": 0.00214058,
    "aic": 75.7321028,
    "bic": 85.4713831
  },
  "common_parameters": {
    "amp": {
      "value": 0.9200388,
      "stderr": 0.0272506
    },
    "del_e0": {
      "value": 5.3438494,
      "stderr": 0.3095153
    }
  },
  "temperature_parameters": [
    {
      "temperature_K": 10,
      "delR_A": -0.0048857,
      "delR_error_A": 0.0018422,
      "R_A": 2.5478143,
      "R_error_A": 0.0018422,
      "sigma2_A2": 0.003546,
      "sigma2_error_A2": 0.0002323
    },
    {
      "temperature_K": 50,
      "delR_A": -0.0047208,
      "delR_error_A": 0.001819,
      "R_A": 2.5479792000000003,
      "R_error_A": 0.001819,
      "sigma2_A2": 0.0036312,
      "sigma2_error_A2": 0.00023019
    },
    {
      "temperature_K": 150,
      "delR_A": -0.0019107,
      "delR_error_A": 0.0020005,
      "R_A": 2.5507893000000004,
      "R_error_A": 0.0020005,
      "sigma2_A2": 0.0054019,
      "sigma2_error_A2": 0.00025414
    }
  ]
}
