Repository: upcbatu/exafs-data-analysis

# Cu Foil EXAFS Analysis

Reproducible command-line workflow for Cu foil EXAFS data measured at 10 K,
50 K and 150 K.

The pipeline uses the standard Atoms, FEFF and IFEFFIT toolchain:

```text
atoms.inp -> atoms -> feff.inp -> feff6l -> FEFF paths
cu.prj.gz -> extracted mu(E) datasets
```

The GitHub Actions workflow runs on Ubuntu 22.04, installs the EXAFS stack,
extracts the three Cu datasets, generates FEFF input from the crystallographic
model, runs FEFF, and uploads the generated files as artifacts.

## Inputs

```text
data/inputs/atoms.inp
data/inputs/cu.prj.gz
```

`atoms.inp` contains fcc Cu crystallographic data. `cu.prj.gz` contains the
three measured Cu foil datasets.

## Run Locally

On Ubuntu 22.04:

```bash
sudo apt-get update
sudo apt-get install -y --no-install-recommends \
  horae ifeffit xvfb gnuplot python3 python3-numpy python3-matplotlib

./scripts/probe_stack.sh
./scripts/extract_cu_project.py data/inputs/cu.prj.gz --out artifacts/cu_project
./scripts/run_feff.sh
```

## Outputs

The workflow writes generated files under `artifacts/`:

```text
artifacts/probe/probe.log
artifacts/cu_project/*.csv
artifacts/cu_project/*.json
artifacts/feff/cu/feff.inp
artifacts/feff/cu/feff*.dat
```

These files are uploaded by CI and are not committed.

# Cu Foil EXAFS CLI Fit Summary

Generated by `scripts/fit_exafs_larch.py`.

## Models

- `full_10k_ss_only`: R-factor = 0.04492432
- `full_10k_ss_ms`: R-factor = 0.02099623
- `first_shell_temperature`: R-factor = 0.00216343

## Output Files

- `chi_data/*_chi.csv`: background-subtracted EXAFS chi(k) arrays.
- `full_10k_ss_only/fit_report.txt` and `fit_plot.png`: 10 K single-scattering model.
- `full_10k_ss_ms/fit_report.txt` and `fit_plot.png`: 10 K single- and multiple-scattering model.
- `first_shell_temperature/temperature_parameters.csv`: R and sigma2 values for 10 K, 50 K and 150 K.
- `first_shell_temperature/R_vs_T.png` and `sigma2_vs_T.png`: temperature trend plots.

File: artifacts/analysis/full_10k_ss_only/summary.json
{
  "model": "full_10k_ss_only",
  "temperature_k": 10,
  "paths": [
    {
      "file": "feff0001.dat",
      "nleg": 2,
      "degeneracy": 12.0,
      "reff": 2.5527,
      "amp_ratio": 100.0
    },
    {
      "file": "feff0002.dat",
      "nleg": 2,
      "degeneracy": 6.0,
      "reff": 3.61,
      "amp_ratio": 22.98
    },
    {
      "file": "feff0005.dat",
      "nleg": 2,
      "degeneracy": 24.0,
      "reff": 4.4213,
      "amp_ratio": 55.405
    }
  ],
  "statistics": {
    "n_variables": 6.0,
    "n_independent": 32.576,
    "chi_square": 812.648664,
    "reduced_chi_square": 30.5778991,
    "r_factor": 0.04267437,
    "aic": 116.788725,
    "bic": 125.690243
  },
  "parameters": {
    "amp": {
      "value": 0.9391078,
      "stderr": 0.0803003
    },
    "del_e0": {
      "value": 4.461208,
      "stderr": 0.919396
    },
    "alpha": {
      "value": -0.0013277,
      "stderr": 0.0016558
    },
    "sig2_1": {
      "value": 0.0036247,
      "stderr": 0.00049671
    },
    "sig2_2": {
      "value": 0.0048717,
      "stderr": 0.0016094
    },
    "sig2_3": {
      "value": 0.0049894,
      "stderr": 0.00079009
    }
  }
}
