Repository: upcbatu/exafs-data-analysis

# Cu Foil EXAFS Analysis

Reproducible command-line workflow for Cu foil EXAFS data measured at 10 K,
50 K and 150 K.

The pipeline uses the standard Atoms, FEFF and IFEFFIT toolchain:

```text
atoms.inp -> atoms -> feff.inp -> feff6l -> FEFF paths
cu.prj.gz -> extracted mu(E) datasets
```

The GitHub Actions workflow runs on Ubuntu 22.04, installs the EXAFS stack,
extracts the three Cu datasets, generates FEFF input from the crystallographic
model, runs FEFF, and uploads the generated files as artifacts.

## Inputs

```text
data/inputs/atoms.inp
data/inputs/cu.prj.gz
```

`atoms.inp` contains fcc Cu crystallographic data. `cu.prj.gz` contains the
three measured Cu foil datasets.

## Run Locally

On Ubuntu 22.04:

```bash
sudo apt-get update
sudo apt-get install -y --no-install-recommends \
  horae ifeffit xvfb gnuplot python3 python3-numpy python3-matplotlib

./scripts/probe_stack.sh
./scripts/extract_cu_project.py data/inputs/cu.prj.gz --out artifacts/cu_project
./scripts/run_feff.sh
```

## Outputs

The workflow writes generated files under `artifacts/`:

```text
artifacts/probe/probe.log
artifacts/cu_project/*.csv
artifacts/cu_project/*.json
artifacts/feff/cu/feff.inp
artifacts/feff/cu/feff*.dat
```

These files are uploaded by CI and are not committed.

# Cu Foil EXAFS CLI Fit Summary

Generated by `scripts/fit_exafs_larch.py`.

## Models

- `full_10k_ss_only`: R-factor = 0.04492432
- `full_10k_ss_ms`: R-factor = 0.02099623
- `first_shell_temperature`: R-factor = 0.00216343

## Output Files

- `chi_data/*_chi.csv`: background-subtracted EXAFS chi(k) arrays.
- `full_10k_ss_only/fit_report.txt` and `fit_plot.png`: 10 K single-scattering model.
- `full_10k_ss_ms/fit_report.txt` and `fit_plot.png`: 10 K single- and multiple-scattering model.
- `first_shell_temperature/temperature_parameters.csv`: R and sigma2 values for 10 K, 50 K and 150 K.
- `first_shell_temperature/R_vs_T.png` and `sigma2_vs_T.png`: temperature trend plots.

File: artifacts/analysis/full_10k_model_comparison.csv
model,paths,k_range_A-1,R_range_A,n_variables,n_independent,r_factor,reduced_chi_square,chi_square,AIC,BIC
full_10k_ss_only,feff0001.dat feff0002.dat feff0005.dat,2.0-18.0,1.4-4.5,6.0,32.576,0.04267437,30.5778991,812.648664,116.788725,125.690243
full_10k_ss_ms,feff0001.dat feff0002.dat feff0003.dat feff0004.dat feff0005.dat feff0006.dat feff0007.dat,2.0-18.0,1.4-4.5,6.0,32.576,0.02018103,14.4605216,384.307749,92.3937629,101.295281
